Repository: elstonj/jack-bot

# Jack Bot

AI-powered project management assistant for Black Swift Technologies. Synthesizes data from Asana, Toggl, Google Workspace, and Slack into prioritized daily briefings and answers questions about projects, contacts, and team activity.

## Features

- **Daily Briefings** — Prioritized task summaries posted to Slack at 8am MT, personalized per team member
- **Knowledge Q&A** — Ask questions about projects, contacts, budgets, time tracking, and more via Slack
- **Corrections** — Team members can correct priorities with `correct: <feedback>` and the bot learns
- **Knowledge Base** — 161 distilled files covering Asana projects, Toggl time tracking, Google contacts, Slack channel histories, email patterns, and shared drive contents
- **Incremental Updates** — Knowledge files updated with only new data since last scan

## Quick Start

```bash

# Configure environment
cp .env.example .env

# Edit .env with your API keys

# Run locally
python app.py
```

## Knowledge Scanning

Deep historical scans distill data from all connected sources into markdown knowledge files:

```bash

# Full scan of a source (all historical data)
python scan.py asana --mode full
python scan.py toggl --mode full
python scan.py contacts --mode full
python scan.py slack --mode full
python scan.py email --mode full
python scan.py drive --mode full

# Scan everything
python scan.py all --mode full

# Last year only
python scan.py all --mode 1yr

# Only changes since last scan
python scan.py all --mode incremental
```

Knowledge files are stored in `knowledge/` and committed to git for deployment.

## Slack Commands

| Command | Description |
|---------|-------------|
| `tasks` or `tasks all` | Show today's prioritized task briefing |
| `correct: <feedback>` | Submit a correction to task prioritization |
| `note: <info>` | Store a note in the knowledge base |
| `weather` | Flying site weather conditions |
| `/refresh-tasks` | Manually trigger the daily pipeline |
| Any question | Ask about projects, contacts, budgets, etc. |

## Architecture

```
app.py                  Slack Bolt server, event handlers, Flask routes
daily_research.py       Core pipeline: knowledge + live data -> Claude synthesis
knowledge_qa.py         Q&A: routes questions to relevant knowledge files
knowledge.py            Slack channel as persistent knowledge store
scan.py                 CLI for deep historical data scanning
scanners/               Per-source scanners (Asana, Toggl, Slack, Email, Drive, Contacts)
knowledge/              Distilled markdown knowledge files (161 files, ~850KB)
  asana/projects/       Per-project summaries (65 files)
  toggl/                Time tracking by person (24) and project (34)
  contacts/             BST directory + 8,220 external contacts
  slack/                Per-channel history summaries (19 channels)

## Data Sources

- **Asana** — Tasks, projects, milestones, BD pipeline, proposals, dollar amounts
- **Toggl** — Time tracking by person and project
- **Google Drive** — Sales and Federal Projects shared drives
- **Gmail** — Email metadata (subjects, senders, recipients)
- **Google Calendar** — Today's meetings and attendees
- **Google Contacts** — Team directory and external contacts
- **Slack** — Channel histories and real-time messages

# README: NOTES - NOAA-OMAO Subcontract Administration

## Document Metadata
- Type: Administrative note/memo
- Client/Agency: NOAA (via AOML and CIMAS)
- Program/Solicitation: NOAA-OMAO funding
- Date: September 16, 2025 (document created/modified)
- Key Personnel: Beck Cotter (last editor), Joe Cione (AOML), Jun Zhang (CIMAS)

## Executive Summary
This is an internal administrative note documenting the transition of previously-approved NOAA-OMAO funding from AOML direct administration to CIMAS subcontract administration. The change was necessary to formalize the subcontract relationship and facilitate faster fund disbursement to BST.

## Administrative Details
- **Original Approval**: Funds were initially approved through AOML (Joe Cione)
- **Administrative Transfer**: Responsibility moved to CIMAS (Jun Zhang) for administration
- **Requirement**: A formal subcontract proposal package had to be submitted to CIMAS to complete the transition
- **Purpose of Change**: Streamline fund release process to BST
- **Budget Tracking**: Master budget spreadsheet maintained in "Active Projects - [300]NOAA - 2024 OMAO"

## Notable Details
- This is a procedural/administrative document rather than a technical proposal
- Indicates an active NOAA-OMAO project with multi-institutional oversight
- Suggests BST has established relationships with both AOML and CIMAS
- Document serves as a reference note for internal tracking purposes

---

**Note**: This document is substantively limited—it is an internal administrative memo rather than a proposal or technical report. It does not contain technical approach details, product specifications, or use case information.

File: knowledge/proposals/sandia_report_ductal_v_cor-tuf_march_2010pdf.md
# Ballistic Penetration Test Results For Ductal® And Ultra-High Performance Concrete Samples

## Document Metadata
- Type: Technical Report
- Client/Agency: U.S. Army Corps of Engineers (USACE), Engineer Research and Development Center (ERDC)
- Program/Solicitation: Research demonstration project overseen by USACE and ERDC
- Date: March 2010
- Report Number: SAND2010-2222
- Institution: Sandia National Laboratories
- Key Personnel: Tom F. Thornhill (Ktech), William D. Reinhart (SNL)
- Test Facility: Shock Thermodynamic Applied Research (STAR) facility, Terminal Ballistic Facility (TBF)
- **Note: This is NOT a Black Swift Technologies document.** It is a Sandia National Laboratories report on concrete ballistic testing. Contains no BST products, systems, or personnel.

## Executive Summary
This Sandia report documents ballistic impact experiments conducted on high-performance concrete samples using a 50-caliber powder gun with M33 ball ammunition at nominal velocity of 914 m/s. Testing compared penetration resistance of three concrete types: ERDC ultra-high performance concrete (UHPC/rpc "Cor-Tuf"), Ductal® concrete with fibers, and Ductal® without fibers. Results were measured using electronic velocity systems, radiography, and high-speed photography to characterize projectile residual velocity and penetration mechanisms.

## Technical Approach

**Test Configuration:**
- Single-stage powder gun: 50-caliber bore, 1.83 m barrel with military rifling
- Projectile: M33 ball ammunition (50 BMG), modified propellant (13.4 grams vs. standard 15.1 grams to achieve 914 m/s)
- M33 ball composition: Copper full-metal jacket over steel core, 41.98 g total weight
- Flight range: Evacuated to ~1 torr absolute pressure

**Diagnostic Methods:**

1. **MAVIS (Magnetic Induction Velocity System):**
   - Two monitoring stations spaced 150 mm apart, located ~5.5 m before target impact
   - Permanent magnet and copper pickup coil at each station
   - Measurement accuracy: 0.2%
   - Average impact velocity across all tests: 912 m/s (std dev 23 m/s)

2. **Flash Radiography:**
   - Scandiflash XT-150 x-ray system firing at 150 kV, 20 ns pulse duration
   - Kodak Flex GP digital imaging plates (200 × 300 mm), 16-bit grayscale
   - 60-100 micron/pixel spatial resolution along line of flight
   - Pre-shot static radiographs with threaded rod calibration references
   - Multiple radiographs (overhead and side) for projectile pitch/yaw measurement and residual velocity calculation
   - Spatial measurement uncertainty: ±0.96 mm; timing uncertainty: ±0.010 µs; total velocity uncertainty: 1.1%

3. **High-Speed Photography:**
   - Two Vision Research Phantom v12 monochromatic cameras
   - Single impact/multi-hit tests: 150,000 fps on both cameras (side-on and rear surface observation via mylar mirror)
   - Confined cylinder tests: 150,000 fps impact recording + 100 fps confinement housing monitoring

## Products & Capabilities Described

### Ductal® Concrete
- **Description:** Fiber-reinforced high-performance concrete patented by Lafarge Group (commercialized by Lafarge, Bouygues, Rhodia)
- **Use Cases:** Ballistic protection testing for military/defensive applications
- **Tested Variants:**
  - With brass-coated high-carbon steel fibers (Dramix OL 13/20: 13 mm length × 0.20 mm diameter)
  - Without fibers

**Formulation (Ductal with fibers):**
- Lafarge Ductal BS1000.0308 Grey premix: 341.50 lbs
- Chryso Fluid Primea 150 (HRWRA): 4.75 lbs
- Tap water: 17.90 lbs
- Dramix brass-coated steel fibers: 24.20 lbs
- Batch size: 2.5 cu ft
- Curing: 1 day fog room + 3 days hot water (194°F)
- Unconfined compressive strength: 25,847–27,128 psi

**Formulation (Ductal without fibers):**
- Lafarge Ductal BS1000.0308 Grey: 341.50 lbs
- Chryso Fluid Primea 150: 4.75 lbs
- Tap water: 17.90 lbs
- No fibers
- Curing: 1 day fog room + 3 days hot water (194°F)
- Unconfined compressive strength: 22,340–29,051 psi

### Ultra-High Performance Concrete (UHPC/rpc) - "Cor-Tuf"
- **Description:** In-house ERDC reactive powder concrete
- **Formulation:**
  - Type H cement (Joppa Oilwell): 126.50 lbs
  - US Silica F55 sand: 122.38 lbs
  - SIL-CO-SIL 75 silica flour: 35.02 lbs
  - Elkem Microsilica ES900W: 49.21 lbs
  - Grace Adva 170 superplasticizer: 1.62 lbs
  - Tap water: 26.34 lbs
  - Dramix ZP305 steel fibers: 39.22 lbs
  - Batch size: 2.5 cu ft
  - Curing: 7 days fog room + 4 days hot water (194°F) + 2 days oven (194°F)
  - Unconfined compressive strength: 30,421–31,358 psi

## Use Cases & Applications

**Military/Defense Applications:**
- Ballistic protection structures for penetration resistance evaluation
- Armor and fortification assessment
- Materials comparison for protective construction

**Test Scenarios:**
1. Single-impact panel tests (most realistic threat scenario)
2. Multi-impact tests on grid-mounted cells to assess cumulative damage
3. Confined cylinder tests for post-mortem analysis of ballistic damage mechanisms

## Key Results

### Single Impact Panel Tests

**UHPC/rpc (Cor-Tuf) Performance:**
- 7 shots conducted
- Average impact velocity: 930 m/s
- Average residual velocity: 460 m/s
- Average penetration time through target: 104.8 µs
- **Energy dissipation:** 18.1 kJ → 2.6 kJ (15.5 kJ absorbed)
- **Performance:** HIGHEST penetration resistance; most kinetic energy dissipated

**Ductal with Fibers Performance:**
- 5 shots conducted
- Average impact velocity: 920 m/s
- Average residual velocity: 590 m/s
- Average penetration time: 141.7 µs
- **Energy dissipation:** 17.8 kJ → 4.3 kJ (13.5 kJ absorbed)
- **Performance:** MODERATE penetration resistance (middle tier)

**Ductal without Fibers Performance:**
- 2 shots conducted
- Average impact velocity: 913 m/s
- Average residual velocity: 625 m/s
- Average penetration time: 136.5 µs
- **Energy dissipation:** 17.5 kJ → 4.9 kJ (12.6 kJ absorbed)
- **Performance:** LEAST penetration resistance; lowest energy dissipation

**Projectile Damage:**
- In all penetration experiments, M33 ball copper jacket completely stripped from steel core
- Residual velocities calculated for steel core only
- Average recovered M33 core weight: 24.9 g (std dev 0.35 g)

### Multi-Impact Tests (Grid Configuration)

**Test Setup:** 4×4 grid of 68.26 mm square concrete cells (Ductal with fibers) separated by 6.35 mm steel frames; central four cells shot sequentially

**Grid-1 (Bare Steel Frame):**
- First shot caused one side of frame to blow off; significant frame deformation
- Subsequent shots covered penetrated cells with aluminum sheet to contain debris
- Average impact velocity: 899 m/s
- Average residual velocity: 567 m/s
- Individual residual velocities: 528, 639, 533, n/a m/s

**Grid-2 (Enamel-Painted Steel Frame):**
- Frame remained intact; deformation observed after each shot
- No dramatic failure like Grid-1
- Average impact velocity: 902 m/s
- Average residual velocity: 618 m/s
- Individual residual velocities: 616, 593, 610, 651 m/s

**Key Finding:** No significant drop-off in penetration resistance with cumulative damage; enamel-painted frame showed slightly higher residual velocity (618 vs. 567 m/s) but more controlled testing needed for statistical validation.

### Confined Ballistic Penetration Tests

**Configuration:** 101.6 mm diameter × 203.2 mm long cylinders in steel confinement fixture for post-mortem study

**Test Materials & Results:**

| Shot | Material | Impact Velocity (m/s) | Notes |
|------|----------|----------------------|-------|
| cyl-1 to cyl-3 | UHPC/rpc | 894–905 | High-speed photography on cyl-4 & cyl-5 only |
| cyl-4 to cyl-5 | Ductal with fibers | 894–904 | High-speed imaging conducted |
| cyl-6 to cyl-7 | Ductal with fibers + olivine at quarter points | 886–901 | Embedded mineral variant |
| cyl-8 | Ductal with fibers + quartz at quarter points | 891 | Embedded mineral variant |
| cyl-9 | Ductal without fibers | 947 | Highest impact velocity |

**Purpose:** Samples recovered for post-mortem analysis and characterization at outside laboratories to examine ballistic damage mechanisms under confinement.

## Notable Details

**Material Origins:**
- Ductal® is patented and commercialized by Lafarge Group in partnership with Bouygues and Rhodia (Chimie)
- UHPC/rpc "Cor-Tuf" is proprietary ERDC in-house formulation
- Fiber types: Dramix brass-coated high-carbon steel (Ductal) and Dramix ZP305 (UHPC)

**Experimental Rigor:**
- All 31 tests successfully documented with radiography and/or high-speed photography
- Independent velocity measurements (MAVIS) for projectile impact confirmed
- Strict spatial calibration (threaded rod references) enabled sub-millimeter accuracy
- Multiple diagnostic approaches (electronics, radiography, optics) provided redundancy

**Observations on Fiber Reinforcement:**
- Fiber presence notably affects penetration resistance and energy dissipation
- Ductal with fibers shows ~130 m/s lower residual velocity than without fibers (590 vs. 625 m/s)
- Fibers extend penetration time by ~5 µs despite similar material composition

**Comparative Performance Ranking (Best to Worst Penetration Resistance):**
1. UHPC/rpc (Cor-Tuf): 460 m/s residual velocity
2. Ductal with fibers: 590 m/s residual velocity
3. Ductal without fibers: 625 m/s residual velocity

---

## Critical Note
**This document has NO connection to Black Swift Technologies.** It is a Sandia National Laboratories research report (SAND2010-2222) on concrete ballistic testing for the U.S. Army Corps of Engineers. The file appears in BST's archive system as a completed/inactive project from an "Intuitive Research" folder (2013), but the document itself is purely a USACE/ERDC/SNL collaboration on Ductal and UHPC materials
